Repository: FSL-AUA/Weight-loss-model

Python scripts and data of the paper: **"A Data-Driven Framework for Predicting PHBV Biodegradation-Induced Weight Loss Based on Laboratory and Real-Environment Condition Tests"** by Marianna I Kotzabasaki, Leonidas Mindrinos, Nikolaos P Sotiropoulos, Konstantina V Filippou and Chrysanthos Maraveas, published in Polymers 18(7), 897 (2026). https://www.mdpi.com/2073-4360/18/7/897

This repository contains the machine learning workflow developed for predicting weight or mass loss percentage of PHBV polymers.

This folder includes:

1) Original dataset (*_raw_LM.xlsx)

2) Preprocessing notebook (*_data_preprocessing_LM.ipynb)

3) Cleaned dataset (*_data_LM.csv) Dataset obtained after preprocessing (cleaning, filtering, unit harmonization, removing invalid samples).

4) Final training and deployment on Jaqpot notebook (*_regression_LM.ipynb)

The deployed model on Jaqpot (https://app.jaqpot.org/dashboard/models/2343/description) was trained and optimized using Random Forest–based techniques tailored to the available experimental data.

**Acknowledgments**

This work is based on research conducted within the framework of the Horizon Europe European Commission project ANIPH (Grant Agreement No. 101181943). The content of the paper is the sole responsibility of its authors and does not necessarily reflect the views of the European Commission.

File: weight_loss_data_LM.csv (part 1 of 6)
degradation_time_days,weight_loss,study_id,instance,adjusted_hb_ratio_formulation_mol,adjusted_hv_ratio_formulation_mol,degradation_condition,degradation_mechanism,additives,t_deg,degradation_environment,additive_type_1,additive1_percentage_wt,additive_type_2,additive2_percentage_wt,additive_type_3,additive3_percentage_wt,sample_shape_morphology,pha_degrading_microbes,experimental_scale
30.0,2.0,4.0,5,63.2,3.3,aerobic,microbial_enzymatic,yes,27.3,marine_aquatic,plasticizer,10.0,filler,3.5,reinforcement,20.0,other,bacteria_dominated,large
60.0,4.0,4.0,5,63.2,3.3,aerobic,microbial_enzymatic,yes,27.3,marine_aquatic,plasticizer,10.0,filler,3.5,reinforcement,20.0,other,bacteria_dominated,large
90.0,6.0,4.0,5,63.2,3.3,aerobic,microbial_enzymatic,yes,27.3,marine_aquatic,plasticizer,10.0,filler,3.5,reinforcement,20.0,other,bacteria_dominated,large
150.0,9.0,4.0,5,63.2,3.3,aerobic,microbial_enzymatic,yes,27.3,marine_aquatic,plasticizer,10.0,filler,3.5,reinforcement,20.0,other,bacteria_dominated,large
240.0,11.0,4.0,5,63.2,3.3,aerobic,microbial_enzymatic,yes,27.3,marine_aquatic,plasticizer,10.0,filler,3.5,reinforcement,20.0,other,bacteria_dominated,large
300.0,13.0,4.0,5,63.2,3.3,aerobic,microbial_enzymatic,yes,27.3,marine_aquatic,plasticizer,10.0,filler,3.5,reinforcement,20.0,other,bacteria_dominated,large
360.0,22.0,4.0,5,63.2,3.3,aerobic,microbial_enzymatic,yes,27.3,marine_aquatic,plasticizer,10.0,filler,3.5,reinforcement,20.0,other,bacteria_dominated,large
30.0,0.0,4.0,6,81.225,4.275,aerobic,microbial_enzymatic,yes,27.3,marine_aquatic,plasticizer,10.0,filler,4.5,not_applicable,0.0,other,bacteria_dominated,large
60.0,1.0,4.0,6,81.225,4.275,aerobic,microbial_enzymatic,yes,27.3,marine_aquatic,plasticizer,10.0,filler,4.5,not_applicable,0.0,other,bacteria_dominated,large
90.0,2.0,4.0,6,81.225,4.275,aerobic,microbial_enzymatic,yes,27.3,marine_aquatic,plasticizer,10.0,filler,4.5,not_applicable,0.0,other,bacteria_dominated,large
150.0,3.0,4.0,6,81.225,4.275,aerobic,microbial_enzymatic,yes,27.3,marine_aquatic,plasticizer,10.0,filler,4.5,not_applicable,0.0,other,bacteria_dominated,large
240.0,6.0,4.0,6,81.225,4.275,aerobic,microbial_enzymatic,yes,27.3,marine_aquatic,plasticizer,10.0,filler,4.5,not_applicable,0.0,other,bacteria_dominated,large
300.0,6.0,4.0,6,81.225,4.275,aerobic,microbial_enzymatic,yes,27.3,marine_aquatic,plasticizer,10.0,filler,4.5,not_applicable,0.0,other,bacteria_dominated,large
360.0,10.0,4.0,6,81.225,4.275,aerobic,microbial_enzymatic,yes,27.3,marine_aquatic,plasticizer,10.0,filler,4.5,not_applicable,0.0,other,bacteria_dominated,large
7.0,0.0,5.0,1,94.0,6.0,aerobic,microbial_enzymatic,no,26.5,soil,not_applicable,0.0,not_applicable,0.0,not_applicable,0.0,films,bacteria_dominated,large
14.0,4.0,5.0,1,94.0,6.0,aerobic,microbial_enzymatic,no,26.5,soil,not_applicable,0.0,not_applicable,0.0,not_applicable,0.0,films,bacteria_dominated,large
21.0,9.0,5.0,1,94.0,6.0,aerobic,microbial_enzymatic,no,26.5,soil,not_applicable,0.0,not_applicable,0.0,not_applicable,0.0,films,bacteria_dominated,large
28.0,10.0,5.0,1,94.0,6.0,aerobic,microbial_enzymatic,no,26.5,soil,not_applicable,0.0,not_applicable,0.0,not_applicable,0.0,films,bacteria_dominated,large
7.0,0.0,5.0,2,84.6,5.4,aerobic,microbial_enzymatic,yes,26.5,soil,filler,10.0,not_applicable,0.0,not_applicable,0.0,films,bacteria_dominated,large
14.0,5.0,5.0,2,84.6,5.4,aerobic,microbial_enzymatic,yes,26.5,soil,filler,10.0,not_applicable,0.0,not_applicable,0.0,films,bacteria_dominated,large
21.0,10.0,5.0,2,84.6,5.4,aerobic,microbial_enzymatic,yes,26.5,soil,filler,10.0,not_applicable,0.0,not_applicable,0.0,films,bacteria_dominated,large
28.0,12.0,5.0,2,84.6,5.4,aerobic,microbial_enzymatic,yes,26.5,soil,filler,10.0,not_applicable,0.0,not_applicable,0.0,films,bacteria_dominated,large
7.0,2.0,5.0,3,75.2,4.8,aerobic,microbial_enzymatic,yes,26.5,soil,filler,20.0,not_applicable,0.0,not_applicable,0.0,films,bacteria_dominated,large
14.0,8.0,5.0,3,75.2,4.8,aerobic,microbial_enzymatic,yes,26.5,soil,filler,20.0,not_applicable,0.0,not_applicable,0.0,films,bacteria_dominated,large
21.0,13.0,5.0,3,75.2,4.8,aerobic,microbial_enzymatic,yes,26.5,soil,filler,20.0,not_applicable,0.0,not_applicable,0.0,films,bacteria_dominated,large
28.0,15.0,5.0,3,75.2,4.8,aerobic,microbial_enzymatic,yes,26.5,soil,filler,20.0,not_applicable,0.0,not_applicable,0.0,films,bacteria_dominated,large
7.0,3.0,5.0,4,65.8,4.2,aerobic,microbial_enzymatic,yes,26.5,soil,filler,30.0,not_applicable,0.0,not_applicable,0.0,films,bacteria_dominated,large
14.0,13.0,5.0,4,65.8,4.2,aerobic,microbial_enzymatic,yes,26.5,soil,filler,30.0,not_applicable,0.0,not_applicable,0.0,films,bacteria_dominated,large
21.0,21.0,5.0,4,65.8,4.2,aerobic,microbial_enzymatic,yes,26.5,soil,filler,30.0,not_applicable,0.0,not_applicable,0.0,films,bacteria_dominated,large
28.0,24.0,5.0,4,65.8,4.2,aerobic,microbial_enzymatic,yes,26.5,soil,filler,30.0,not_applicable,0.0,not_applicable,0.0,films,bacteria_dominated,large
7.0,4.0,5.0,5,56.4,3.6,aerobic,microbial_enzymatic,yes,26.5,soil,filler,40.0,not_applicable,0.0,not_applicable,0.0,films,bacteria_dominated,large
14.0,13.0,5.0,5,56.4,3.6,aerobic,microbial_enzymatic,yes,26.5,soil,filler,40.0,not_applicable,0.0,not_applicable,0.0,films,bacteria_dominated,large
21.0,38.0,5.0,5,56.4,3.6,aerobic,microbial_enzymatic,yes,26.5,soil,filler,40.0,not_applicable,0.0,not_applicable,0.0,films,bacteria_dominated,large
28.0,47.0,5.0,5,56.4,3.6,aerobic,microbial_enzymatic,yes,26.5,soil,filler,40.0,not_applicable,0.0,not_applicable,0.0,films,bacteria_dominated,large
7.0,13.0,5.0,6,47.0,3.0,aerobic,microbial_enzymatic,yes,26.5,soil,filler,50.0,not_applicable,0.0,not_applicable,0.0,films,bacteria_dominated,large
14.0,31.0,5.0,6,47.0,3.0,aerobic,microbial_enzymatic,yes,26.5,soil,filler,50.0,not_applicable,0.0,not_applicable,0.0,films,bacteria_dominated,large
21.0,45.0,5.0,6,47.0,3.0,aerobic,microbial_enzymatic,yes,26.5,soil,filler,50.0,not_applicable,0.0,not_applicable,0.0,films,bacteria_dominated,large
28.0,53.0,5.0,6,47.0,3.0,aerobic,microbial_enzymatic,yes,26.5,soil,filler,50.0,not_applicable,0.0,not_applicable,0.0,films,bacteria_dominated,large
7.0,13.0,5.0,7,37.6,2.4,aerobic,microbial_enzymatic,yes,26.5,soil,filler,60.0,not_applicable,0.0,not_applicable,0.0,films,bacteria_dominated,large
14.0,43.0,5.0,7,37.6,2.4,aerobic,microbial_enzymatic,yes,26.5,soil,filler,60.0,not_applicable,0.0,not_applicable,0.0,films,bacteria_dominated,large
21.0,81.0,5.0,7,37.6,2.4,aerobic,microbial_enzymatic,yes,26.5,soil,filler,60.0,not_applicable,0.0,not_applicable,0.0,films,bacteria_dominated,large
28.0,88.0,5.0,7,37.6,2.4,aerobic,microbial_enzymatic,yes,26.5,soil,filler,60.0,not_applicable,0.0,not_applicable,0.0,films,bacteria_dominated,large
7.0,27.0,5.0,8,28.2,1.8,aerobic,microbial_enzymatic,yes,26.5,soil,filler,70.0,not_applicable,0.0,not_applicable,0.0,films,bacteria_dominated,large
14.0,55.0,5.0,8,28.2,1.8,aerobic,microbial_enzymatic,yes,26.5,soil,filler,70.0,not_applicable,0.0,not_applicable,0.0,films,bacteria_dominated,large
21.0,83.0,5.0,8,28.2,1.8,aerobic,microbial_enzymatic,yes,26.5,soil,filler,70.0,not_applicable,0.0,not_applicable,0.0,films,bacteria_dominated,large
28.0,99.0,5.0,8,28.2,1.8,aerobic,microbial_enzymatic,yes,26.5,soil,filler,70.0,not_applicable,0.0,not_applicable,0.0,films,bacteria_dominated,large
7.0,0.0,5.0,9,94.0,6.0,aerobic,microbial_enzymatic,no,26.5,soil,not_applicable,0.0,not_applicable,0.0,not_applicable,0.0,films,bacteria_dominated,large
14.0,4.0,5.0,9,94.0,6.0,aerobic,microbial_enzymatic,no,26.5,soil,not_applicable,0.0,not_applicable,0.0,not_applicable,0.0,films,bacteria_dominated,large
21.0,10.0,5.0,9,94.0,6.0,aerobic,microbial_enzymatic,no,26.5,soil,not_applicable,0.0,not_applicable,0.0,not_applicable,0.0,films,bacteria_dominated,large
28.0,10.0,5.0,9,94.0,6.0,aerobic,microbial_enzymatic,no,26.5,soil,not_applicable,0.0,not_applicable,0.0,not_applicable,0.0,films,bacteria_dominated,large
7.0,1.0,5.0,10,84.6,5.4,aerobic,microbial_enzymatic,yes,26.5,soil,filler,10.0,not_applicable,0.0,not_applicable,0.0,films,bacteria_dominated,large
14.0,4.0,5.0,10,84.6,5.4,aerobic,microbial_enzymatic,yes,26.5,soil,filler,10.0,not_applicable,0.0,not_applicable,0.0,films,bacteria_dominated,large
21.0,5.0,5.0,10,84.6,5.4,aerobic,microbial_enzymatic,yes,26.5,soil,filler,10.0,not_applicable,0.0,not_applicable,0.0,films,bacteria_dominated,large
28.0,8.0,5.0,10,84.6,5.4,aerobic,microbial_enzymatic,yes,26.5,soil,filler,10.0,not_applicable,0.0,not_applicable,0.0,films,bacteria_dominated,large
7.0,0.0,5.0,11,75.2,4.8,aerobic,microbial_enzymatic,yes,26.5,soil,filler,20.0,not_applicable,0.0,not_applicable,0.0,films,bacteria_dominated,large
14.0,7.0,5.0,11,75.2,4.8,aerobic,microbial_enzymatic,yes,26.5,soil,filler,20.0,not_applicable,0.0,not_applicable,0.0,films,bacteria_dominated,large
21.0,8.0,5.0,11,75.2,4.8,aerobic,microbial_enzymatic,yes,26.5,soil,filler,20.0,not_applicable,0.0,not_applicable,0.0,films,bacteria_dominated,large
28.0,10.0,5.0,11,75.2,4.8,aerobic,microbial_enzymatic,yes,26.5,soil,filler,20.0,not_applicable,0.0,not_applicable,0.0,films,bacteria_dominated,large
7.0,0.0,5.0,12,65.8,4.2,aerobic,microbial_enzymatic,yes,26.5,soil,filler,30.0,not_applicable,0.0,not_applicable,0.0,films,bacteria_dominated,large
14.0,11.0,5.0,12,65.8,4.2,aerobic,microbial_enzymatic,yes,26.5,soil,filler,30.0,not_applicable,0.0,not_applicable,0.0,films,bacteria_dominated,large
21.0,14.0,5.0,12,65.8,4.2,aerobic,microbial_enzymatic,yes,26.5,soil,filler,30.0,not_applicable,0.0,not_applicable,0.0,films,bacteria_dominated,large
28.0,18.0,5.0,12,65.8,4.2,aerobic,microbial_enzymatic,yes,26.5,soil,filler,30.0,not_applicable,0.0,not_applicable,0.0,films,bacteria_dominated,large
7.0,0.0,5.0,13,56.4,3.6,aerobic,microbial_enzymatic,yes,26.5,soil,filler,40.0,not_applicable,0.0,not_applicable,0.0,films,bacteria_dominated,large
14.0,12.0,5.0,13,56.4,3.6,aerobic,microbial_enzymatic,yes,26.5,soil,filler,40.0,not_applicable,0.0,not_applicable,0.0,films,bacteria_dominated,large
21.0,20.0,5.0,13,56.4,3.6,aerobic,microbial_enzymatic,yes,26.5,soil,filler,40.0,not_applicable,0.0,not_applicable,0.0,films,bacteria_dominated,large
28.0,34.0,5.0,13,56.4,3.6,aerobic,microbial_enzymatic,yes,26.5,soil,filler,40.0,not_applicable,0.0,not_applicable,0.0,films,bacteria_dominated,large
7.0,3.0,5.0,14,47.0,3.0,aerobic,microbial_enzymatic,yes,26.5,soil,filler,50.0,not_applicable,0.0,not_applicable,0.0,films,bacteria_dominated,large
14.0,29.0,5.0,14,47.0,3.0,aerobic,microbial_enzymatic,yes,26.5,soil,filler,50.0,not_applicable,0.0,not_applicable,0.0,films,bacteria_dominated,large
21.0,32.0,5.0,14,47.0,3.0,aerobic,microbial_enzymatic,yes,26.5,soil,filler,50.0,not_applicable,0.0,not_applicable,0.0,films,bacteria_dominated,large
28.0,40.0,5.0,14,47.0,3.0,aerobic,microbial_enzymatic,yes,26.5,soil,filler,50.0,not_applicable,0.0,not_applicable,0.0,films,bacteria_dominated,large
7.0,3.0,5.0,15,37.6,2.4,aerobic,microbial_enzymatic,yes,26.5,soil,filler,60.0,not_applicable,0.0,not_applicable,0.0,films,bacteria_dominated,large
14.0,29.0,5.0,15,37.6,2.4,aerobic,microbial_enzymatic,yes,26.5,soil,filler,60.0,not_applicable,0.0,not_applicable,0.0,films,bacteria_dominated,large
21.0,36.0,5.0,15,37.6,2.4,aerobic,microbial_enzymatic,yes,26.5,soil,filler,60.0,not_applicable,0.0,not_applicable,0.0,films,bacteria_dominated,large
28.0,42.0,5.0,15,37.6,2.4,aerobic,microbial_enzymatic,yes,26.5,soil,filler,60.0,not_applicable,0.0,not_applicable,0.0,films,bacteria_dominated,large
7.0,4.0,5.0,16,28.2,1.8,aerobic,microbial_enzymatic,yes,26.5,soil,filler,70.0,not_applicable,0.0,not_applicable,0.0,films,bacteria_dominated,large
14.0,36.0,5.0,16,28.2,1.8,aerobic,microbial_enzymatic,yes,26.5,soil,filler,70.0,not_applicable,0.0,not_applicable,0.0,films,bacteria_dominated,large
21.0,49.0,5.0,16,28.2,1.8,aerobic,microbial_enzymatic,yes,26.5,soil,filler,70.0,not_applicable,0.0,not_applicable,0.0,films,bacteria_dominated,large
28.0,62.0,5.0,16,28.2,1.8,aerobic,microbial_enzymatic,yes,26.5,soil,filler,70.0,not_applicable,0.0,not_applicable,0.0,films,bacteria_dominated,large
7.0,1.0,5.0,17,94.0,6.0,aerobic,microbial_enzymatic,no,26.5,soil,not_applicable,0.0,not_applicable,0.0,not_applicable,0.0,films,bacteria_dominated,large
14.0,4.0,5.0,17,94.0,6.0,aerobic,microbial_enzymatic,no,26.5,soil,not_applicable,0.0,not_applicable,0.0,not_applicable,0.0,films,bacteria_dominated,large
21.0,9.0,5.0,17,94.0,6.0,aerobic,microbial_enzymatic,no,26.5,soil,not_applicable,0.0,not_applicable,0.0,not_applicable,0.0,films,bacteria_dominated,large
28.0,9.0,5.0,17,94.0,6.0,aerobic,microbial_enzymatic,no,26.5,soil,not_applicable,0.0,not_applicable,0.0,not_applicable,0.0,films,bacteria_dominated,large
7.0,1.0,5.0,18,84.6,5.4,aerobic,microbial_enzymatic,yes,26.5,soil,filler,10.0,not_applicable,0.0,not_applicable,0.0,films,bacteria_dominated,large
14.0,5.0,5.0,18,84.6,5.4,aerobic,microbial_enzymatic,yes,26.5,soil,filler,10.0,not_applicable,0.0,not_applicable,0.0,films,bacteria_dominated,large
21.0,9.0,5.0,18,84.6,5.4,aerobic,microbial_enzymatic,yes,26.5,soil,filler,10.0,not_applicable,0.0,not_applicable,0.0,films,bacteria_dominated,large
28.0,10.0,5.0,18,84.6,5.4,aerobic,microbial_enzymatic,yes,26.5,soil,filler,10.0,not_applicable,0.0,not_applicable,0.0,films,bacteria_dominated,large
7.0,1.0,5.0,19,75.2,4.8,aerobic,microbial_enzymatic,yes,26.5,soil,filler,20.0,not_applicable,0.0,not_applicable,0.0,films,bacteria_dominated,large
14.0,7.0,5.0,19,75.2,4.8,aerobic,microbial_enzymatic,yes,26.5,soil,filler,20.0,not_applicable,0.0,not_applicable,0.0,films,bacteria_dominated,large
21.0,12.0,5.0,19,75.2,4.8,aerobic,microbial_enzymatic,yes,26.5,soil,filler,20.0,not_applicable,0.0,not_applicable,0.0,films,bacteria_dominated,large
28.0,15.0,5.0,19,75.2,4.8,aerobic,microbial_enzymatic,yes,26.5,soil,filler,20.0,not_applicable,0.0,not_applicable,0.0,films,bacteria_dominated,large
7.0,2.0,5.0,20,65.8,4.2,aerobic,microbial_enzymatic,yes,26.5,soil,filler,30.0,not_applicable,0.0,not_applicable,0.0,films,bacteria_dominated,large
14.0,12.0,5.0,20,65.8,4.2,aerobic,microbial_enzymatic,yes,26.5,soil,filler,30.0,not_applicable,0.0,not_applicable,0.0,films,bacteria_dominated,large
21.0,20.0,5.0,20,65.8,4.2,aerobic,microbial_enzymatic,yes,26.5,soil,filler,30.0,not_applicable,0.0,not_applicable,0.0,films,bacteria_dominated,large
28.0,23.0,5.0,20,65.8,4.2,aerobic,microbial_enzymatic,yes,26.5,soil,filler,30.0,not_applicable,0.0,not_applicable,0.0,films,bacteria_dominated,large
7.0,4.0,5.0,21,56.4,3.6,aerobic,microbial_enzymatic,yes,26.5,soil,filler,40.0,not_applicable,0.0,not_applicable,0.0,films,bacteria_dominated,large
14.0,13.0,5.0,21,56.4,3.6,aerobic,microbial_enzymatic,yes,26.5,soil,filler,40.0,not_applicable,0.0,not_applicable,0.0,films,bacteria_dominated,large
21.0,23.0,5.0,21,56.4,3.6,aerobic,microbial_enzymatic,yes,26.5,soil,filler,40.0,not_applicable,0.0,not_applicable,0.0,films,bacteria_dominated,large
28.0,38.0,5.0,21,56.4,3.6,aerobic,microbial_enzymatic,yes,26.5,soil,filler,40.0,not_applicable,0.0,not_applicable,0.0,films,bacteria_dominated,large
7.0,6.0,5.0,22,47.0,3.0,aerobic,microbial_enzymatic,yes,26.5,soil,filler,50.0,not_applicable,0.0,not_applicable,0.0,films,bacteria_dominated,large
14.0,30.0,5.0,22,47.0,3.0,aerobic,microbial_enzymatic,yes,26.5,soil,filler,50.0,not_applicable,0.0,not_applicable,0.0,films,bacteria_dominated,large
21.0,35.0,5.0,22,47.0,3.0,aerobic,microbial_enzymatic,yes,26.5,soil,filler,50.0,not_applicable,0.0,not_applicable,0.0,films,bacteria_dominated,large
28.0,44.0,5.0,22,47.0,3.0,aerobic,microbial_enzymatic,yes,26.5,soil,filler,50.0,not_applicable,0.0,not_applicable,0.0,films,bacteria_dominated,large
7.0,11.0,5.0,23,37.6,2.4,aerobic,microbial_enzymatic,yes,26.5,soil,filler,60.0,not_applicable,0.0,not_applicable,0.0,films,bacteria_dominated,large
14.0,36.0,5.0,23,37.6,2.4,aerobic,microbial_enzymatic,yes,26.5,soil,filler,60.0,not_applicable,0.0,not_applicable,0.0,films,bacteria_dominated,large
21.0,43.0,5.0,23,37.6,2.4,aerobic,microbial_enzymatic,yes,26.5,soil,filler,60.0,not_applicable,0.0,not_applicable,0.0,films,bacteria_dominated,large
28.0,58.0,5.0,23,37.6,2.4,aerobic,microbial_enzymatic,yes,26.5,soil,filler,60.0,not_applicable,0.0,not_applicable,0.0,films,bacteria_dominated,large
7.0,21.0,5.0,24,28.2,1.8,aerobic,microbial_enzymatic,yes,26.5,soil,filler,70.0,not_applicable,0.0,not_applicable,0.0,films,bacteria_dominated,large
14.0,42.0,5.0,24,28.2,1.8,aerobic,microbial_enzymatic,yes,26.5,soil,filler,70.0,not_applicable,0.0,not_applicable,0.0,films,bacteria_dominated,large
21.0,52.0,5.0,24,28.2,1.8,aerobic,microbial_enzymatic,yes,26.5,soil,filler,70.0,not_applicable,0.0,not_applicable,0.0,films,bacteria_dominated,large
28.0,75.0,5.0,24,28.2,1.8,aerobic,microbial_enzymatic,yes,26.5,soil,filler,70.0,not_applicable,0.0,not_applicable,0.0,films,bacteria_dominated,large
7.0,0.0,5.0,25,94.0,6.0,aerobic,microbial_enzymatic,no,27.3,marine_aquatic,not_applicable,0.0,not_applicable,0.0,not_applicable,0.0,films,bacteria_dominated,large
14.0,8.0,5.0,25,94.0,6.0,aerobic,microbial_enzymatic,no,27.3,marine_aquatic,not_applicable,0.0,not_applicable,0.0,not_applicable,0.0,films,bacteria_dominated,large
21.0,13.0,5.0,25,94.0,6.0,aerobic,microbial_enzymatic,no,27.3,marine_aquatic,not_applicable,0.0,not_applicable,0.0,not_applicable,0.0,films,bacteria_dominated,large
28.0,21.0,5.0,25,94.0,6.0,aerobic,microbial_enzymatic,no,27.3,marine_aquatic,not_applicable,0.0,not_applicable,0.0,not_applicable,0.0,films,bacteria_dominated,large
7.0,1.0,5.0,26,84.6,5.4,aerobic,microbial_enzymatic,yes,27.3,marine_aquatic,filler,10.0,not_applicable,0.0,not_applicable,0.0,films,bacteria_dominated,large
14.0,26.0,5.0,26,84.6,5.4,aerobic,microbial_enzymatic,yes,27.3,marine_aquatic,filler,10.0,not_applicable,0.0,not_applicable,0.0,films,bacteria_dominated,large
21.0,28.0,5.0,26,84.6,5.4,aerobic,microbial_enzymatic,yes,27.3,marine_aquatic,filler,10.0,not_applicable,0.0,not_applicable,0.0,films,bacteria_dominated,large
28.0,33.0,5.0,26,84.6,5.4,aerobic,microbial_enzymatic,yes,27.3,marine_aquatic,filler,10.0,not_applicable,0.0,not_applicable,0.0,films,bacteria_dominated,large
7.0,1.0,5.0,27,75.2,4.8,aerobic,microbial_enzymatic,yes,27.3,marine_aquatic,filler,20.0,not_applicable,0.0,not_applicable,0.0,films,bacteria_dominated,large
14.0,30.0,5.0,27,75.2,4.8,aerobic,microbial_enzymatic,yes,27.3,marine_aquatic,filler,20.0,not_applicable,0.0,not_applicable,0.0,films,bacteria_dominated,large
21.0,33.0,5.0,27,75.2,4.8,aerobic,microbial_enzymatic,yes,27.3,marine_aquatic,filler,20.0,not_applicable,0.0,not_applicable,0.0,films,bacteria_dominated,large
28.0,38.0,5.0,27,75.2,4.8,aerobic,microbial_enzymatic,yes,27.3,marine_aquatic,filler,20.0,not_applicable,0.0,not_applicable,0.0,films,bacteria_dominated,large
7.0,4.0,5.0,28,65.8,4.2,aerobic,microbial_enzymatic,yes,27.3,marine_aquatic,filler,30.0,not_applicable,0.0,not_applicable,0.0,films,bacteria_dominated,large
14.0,30.0,5.0,28,65.8,4.2,aerobic,microbial_enzymatic,yes,27.3,marine_aquatic,filler,30.0,not_applicable,0.0,not_applicable,0.0,films,bacteria_dominated,large
21.0,38.0,5.0,28,65.8,4.2,aerobic,microbial_enzymatic,yes,27.3,marine_aquatic,filler,30.0,not_applicable,0.0,not_applicable,0.0,films,bacteria_dominated,large
28.0,53.0,5.0,28,65.8,4.2,aerobic,microbial_enzymatic,yes,27.3,marine_aquatic,filler,30.0,not_applicable,0.0,not_applicable,0.0,films,bacteria_dominated,large
7.0,6.0,5.0,29,56.4,3.6,aerobic,microbial_enzymatic,yes,27.3,marine_aquatic,filler,40.0,not_applicable,0.0,not_applicable,0.0,films,bacteria_dominated,large
14.0,37.0,5.0,29,56.4,3.6,aerobic,microbial_enzymatic,yes,27.3,marine_aquatic,filler,40.0,not_applicable,0.0,not_applicable,0.0,films,bacteria_dominated,large
21.0,45.0,5.0,29,56.4,3.6,aerobic,microbial_enzymatic,yes,27.3,marine_aquatic,filler,40.0,not_applicable,0.0,not_applicable,0.0,films,bacteria_dominated,large
28.0,63.0,5.0,29,56.4,3.6,aerobic,microbial_enzymatic,yes,27.3,marine_aquatic,filler,40.0,not_applicable,0.0,not_applicable,0.0,films,bacteria_dominated,large
7.0,17.0,5.0,30,47.0,3.0,aerobic,microbial_enzymatic,yes,27.3,marine_aquatic,filler,50.0,not_applicable,0.0,not_applicable,0.0,films,bacteria_dominated,large
14.0,51.0,5.0,30,47.0,3.0,aerobic,microbial_enzymatic,yes,27.3,marine_aquatic,filler,50.0,not_applicable,0.0,not_applicable,0.0,films,bacteria_dominated,large
21.0,74.0,5.0,30,47.0,3.0,aerobic,microbial_enzymatic,yes,27.3,marine_aquatic,filler,50.0,not_applicable,0.0,not_applicable,0.0,films,bacteria_dominated,large
28.0,78.0,5.0,30,47.0,3.0,aerobic,microbial_enzymatic,yes,27.3,marine_aquatic,filler,50.0,not_applicable,0.0,not_applicable,0.0,films,bacteria_dominated,large
7.0,19.0,5.0,31,37.6,2.4,aerobic,microbial_enzymatic,yes,27.3,marine_aquatic,filler,60.0,not_applicable,0.0,not_applicable,0.0,films,bacteria_dominated,large
14.0,68.0,5.0,31,37.6,2.4,aerobic,microbial_enzymatic,yes,27.3,marine_aquatic,filler,60.0,not_applicable,0.0,not_applicable,0.0,films,bacteria_dominated,large
21.0,99.0,5.0,31,37.6,2.4,aerobic,microbial_enzymatic,yes,27.3,marine_aquatic,filler,60.0,not_applicable,0.0,not_applicable,0.0,films,bacteria_dominated,large
28.0,99.0,5.0,31,37.6,2.4,aerobic,microbial_enzymatic,yes,27.3,marine_aquatic,filler,60.0,not_applicable,0.0,not_applicable,0.0,films,bacteria_dominated,large
7.0,31.0,5.0,32,28.2,1.8,aerobic,microbial_enzymatic,yes,27.3,marine_aquatic,filler,70.0,not_applicable,0.0,not_applicable,0.0,films,bacteria_dominated,large
14.0,71.0,5.0,32,28.2,1.8,aerobic,microbial_enzymatic,yes,27.3,marine_aquatic,filler,70.0,not_applicable,0.0,not_applicable,0.0,films,bacteria_dominated,large
21.0,99.0,5.0,32,28.2,1.8,aerobic,microbial_enzymatic,yes,27.3,marine_aquatic,filler,70.0,not_applicable,0.0,not_applicable,0.0,films,bacteria_dominated,large
28.0,99.0,5.0,32,28.2,1.8,aerobic,microbial_enzymatic,yes,27.3,marine_aquatic,filler,70.0,not_applicable,0.0,not_applicable,0.0,films,bacteria_dominated,large
7.0,0.0,5.0,33,94.0,6.0,aerobic,microbial_enzymatic,no,27.3,marine_aquatic,not_applicable,0.0,not_applicable,0.0,not_applicable,0.0,films,bacteria_dominated,large
14.0,8.0,5.0,33,94.0,6.0,aerobic,microbial_enzymatic,no,27.3,marine_aquatic,not_applicable,0.0,not_applicable,0.0,not_applicable,0.0,films,bacteria_dominated,large
21.0,14.0,5.0,33,94.0,6.0,aerobic,microbial_enzymatic,no,27.3,marine_aquatic,not_applicable,0.0,not_applicable,0.0,not_applicable,0.0,films,bacteria_dominated,large
28.0,21.0,5.0,33,94.0,6.0,aerobic,microbial_enzymatic,no,27.3,marine_aquatic,not_applicable,0.0,not_applicable,0.0,not_applicable,0.0,films,bacteria_dominated,large
7.0,1.0,5.0,34,84.6,5.4,aerobic,microbial_enzymatic,yes,27.3,marine_aquatic,filler,10.0,not_applicable,0.0,not_applicable,0.0,films,bacteria_dominated,large
14.0,1.0,5.0,34,84.6,5.4,aerobic,microbial_enzymatic,yes,27.3,marine_aquatic,filler,10.0,not_applicable,0.0,not_applicable,0.0,films,bacteria_dominated,large
21.0,11.0,5.0,34,84.6,5.4,aerobic,microbial_enzymatic,yes,27.3,marine_aquatic,filler,10.0,not_applicable,0.0,not_applicable,0.0,films,bacteria_dominated,large
28.0,14.0,5.0,34,84.6,5.4,aerobic,microbial_enzymatic,yes,27.3,marine_aquatic,filler,10.0,not_applicable,0.0,not_applicable,0.0,films,bacteria_dominated,large
7.0,1.0,5.0,35,75.2,4.8,aerobic,microbial_enzymatic,yes,27.3,marine_aquatic,filler,20.0,not_applicable,0.0,not_applicable,0.0,films,bacteria_dominated,large
14.0,1.0,5.0,35,75.2,4.8,aerobic,microbial_enzymatic,yes,27.3,marine_aquatic,filler,20.0,not_applicable,0.0,not_applicable,0.0,films,bacteria_dominated,large
21.0,13.0,5.0,35,75.2,4.8,aerobic,microbial_enzymatic,yes,27.3,marine_aquatic,filler,20.0,not_applicable,0.0,not_applicable,0.0,films,bacteria_dominated,large
28.0,21.0,5.0,35,75.2,4.8,aerobic,microbial_enzymatic,yes,27.3,marine_aquatic,filler,20.0,not_applicable,0.0,not_applicable,0.0,films,bacteria_dominated,large
7.0,3.0,5.0,36,65.8,4.2,aerobic,microbial_enzymatic,yes,27.3,marine_aquatic,filler,30.0,not_applicable,0.0,not_applicable,0.0,films,bacteria_dominated,large
14.0,7.0,5.0,36,65.8,4.2,aerobic,microbial_enzymatic,yes,27.3,marine_aquatic,filler,30.0,not_applicable,0.0,not_applicable,0.0,films,bacteria_dominated,large
21.0,15.0,5.0,36,65.8,4.2,aerobic,microbial_enzymatic,yes,27.3,marine_aquatic,filler,30.0,not_applicable,0.0,not_applicable,0.0,films,bacteria_dominated,large
28.0,21.0,5.0,36,65.8,4.2,aerobic,microbial_enzymatic,yes,27.3,marine_aquatic,filler,30.0,not_applicable,0.0,not_applicable,0.0,films,bacteria_dominated,large
7.0,3.0,5.0,37,56.4,3.6,aerobic,microbial_enzymatic,yes,27.3,marine_aquatic,filler,40.0,not_applicable,0.0,not_applicable,0.0,films,bacteria_dominated,large
14.0,7.0,5.0,37,56.4,3.6,aerobic,microbial_enzymatic,yes,27.3,marine_aquatic,filler,40.0,not_applicable,0.0,not_applicable,0.0,films,bacteria_dominated,large
21.0,25.0,5.0,37,56.4,3.6,aerobic,microbial_enzymatic,yes,27.3,marine_aquatic,filler,40.0,not_applicable,0.0,not_applicable,0.0,films,bacteria_dominated,large
28.0,39.0,5.0,37,56.4,3.6,aerobic,microbial_enzymatic,yes,27.3,marine_aquatic,filler,40.0,not_applicable,0.0,not_applicable,0.0,films,bacteria_dominated,large
7.0,3.0,5.0,38,47.0,3.0,aerobic,microbial_enzymatic,yes,27.3,marine_aquatic,filler,50.0,not_applicable,0.0,not_applicable,0.0,films,bacteria_dominated,large
14.0,8.0,5.0,38,47.0,3.0,aerobic,microbial_enzymatic,yes,27.3,marine_aquatic,filler,50.0,not_applicable,0.0,not_applicable,0.0,films,bacteria_dominated,large
21.0,39.0,5.0,38,47.0,3.0,aerobic,microbial_enzymatic,yes,27.3,marine_aquatic,filler,50.0,not_applicable,0.0,not_applicable,0.0,films,bacteria_dominated,large
28.0,59.0,5.0,38,47.0,3.0,aerobic,microbial_enzymatic,yes,27.3,marine_aquatic,filler,50.0,not_applicable,0.0,not_applicable,0.0,films,bacteria_dominated,large
7.0,2.0,5.0,39,37.6,2.4,aerobic,microbial_enzymatic,yes,27.3,marine_aquatic,filler,60.0,not_applicable,0.0,not_applicable,0.0,films,bacteria_dominated,large
14.0,13.0,5.0,39,37.6,2.4,aerobic,microbial_enzymatic,yes,27.3,marine_aquatic,filler,60.0,not_applicable,0.0,not_applicable,0.0,films,bacteria_dominated,large
21.0,68.0,5.0,39,37.6,2.4,aerobic,microbial_enzymatic,yes,27.3,marine_aquatic,filler,60.0,not_applicable,0.0,not_applicable,0.0,films,bacteria_dominated,large
28.0,99.0,5.0,39,37.6,2.4,aerobic,microbial_enzymatic,yes,27.3,marine_aquatic,filler,60.0,not_applicable,0.0,not_applicable,0.0,films,bacteria_dominated,large
7.0,4.0,5.0,40,28.2,1.8,aerobic,microbial_enzymatic,yes,27.3,marine_aquatic,filler,70.0,not_applicable,0.0,not_applicable,0.0,films,bacteria_dominated,large
14.0,23.0,5.0,40,28.2,1.8,aerobic,microbial_enzymatic,yes,27.3,marine_aquatic,filler,70.0,not_applicable,0.0,not_applicable,0.0,films,bacteria_dominated,large
21.0,69.0,5.0,40,28.2,1.8,aerobic,microbial_enzymatic,yes,27.3,marine_aquatic,filler,70.0,not_applicable,0.0,not_applicable,0.0,films,bacteria_dominated,large
28.0,99.0,5.0,40,28.2,1.8,aerobic,microbial_enzymatic,yes,27.3,marine_aquatic,filler,70.0,not_applicable,0.0,not_applicable,0.0,films,bacteria_dominated,large
7.0,1.0,5.0,41,94.0,6.0,aerobic,microbial_enzymatic,no,27.3,marine_aquatic,not_applicable,0.0,not_applicable,0.0,not_applicable,0.0,films,bacteria_dominated,large
14.0,9.0,5.0,41,94.0,6.0,aerobic,microbial_enzymatic,no,27.3,marine_aquatic,not_applicable,0.0,not_applicable,0.0,not_applicable,0.0,films,bacteria_dominated,large
21.0,14.0,5.0,41,94.0,6.0,aerobic,microbial_enzymatic,no,27.3,marine_aquatic,not_applicable,0.0,not_applicable,0.0,not_applicable,0.0,films,bacteria_dominated,large
28.0,22.0,5.0,41,94.0,6.0,aerobic,microbial_enzymatic,no,27.3,marine_aquatic,not_applicable,0.0,not_applicable,0.0,not_applicable,0.0,films,bacteria_dominated,large
7.0,6.0,5.0,42,84.6,5.4,aerobic,microbial_enzymatic,yes,27.3,marine_aquatic,filler,10.0,not_applicable,0.0,not_applicable,0.0,films,bacteria_dominated,large
14.0,18.0,5.0,42,84.6,5.4,aerobic,microbial_enzymatic,yes,27.3,marine_aquatic,filler,10.0,not_applicable,0.0,not_applicable,0.0,films,bacteria_dominated,large
21.0,37.0,5.0,42,84.6,5.4,aerobic,microbial_enzymatic,yes,27.3,marine_aquatic,filler,10.0,not_applicable,0.0,not_applicable,0.0,films,bacteria_dominated,large
28.0,39.0,5.0,42,84.6,5.4,aerobic,microbial_enzymatic,yes,27.3,marine_aquatic,filler,10.0,not_applicable,0.0,not_applicable,0.0,films,bacteria_dominated,large
7.0,6.0,5.0,43,75.2,4.8,aerobic,microbial_enzymatic,yes,27.3,marine_aquatic,filler,20.0,not_applicable,0.0,not_applicable,0.0,films,bacteria_dominated,large
14.0,30.0,5.0,43,75.2,4.8,aerobic,microbial_enzymatic,yes,27.3,marine_aquatic,filler,20.0,not_applicable,0.0,not_applicable,0.0,films,bacteria_dominated,large
21.0,47.0,5.0,43,75.2,4.8,aerobic,microbial_enzymatic,yes,27.3,marine_aquatic,filler,20.0,not_applicable,0.0,not_applicable,0.0,films,bacteria_dominated,large
28.0,52.0,5.0,43,75.2,4.8,aerobic,microbial_enzymatic,yes,27.3,marine_aquatic,filler,20.0,not_applicable,0.0,not_applicable,0.0,films,bacteria_dominated,large
7.0,7.0,5.0,44,65.8,4.2,aerobic,microbial_enzymatic,yes,27.3,marine_aquatic,filler,30.0,not_applicable,0.0,not_applicable,0.0,films,bacteria_dominated,large
14.0,30.0,5.0,44,65.8,4.2,aerobic,microbial_enzymatic,yes,27.3,marine_aquatic,filler,30.0,not_applicable,0.0,not_applicable,0.0,films,bacteria_dominated,large
21.0,53.0,5.0,44,65.8,4.2,aerobic,microbial_enzymatic,yes,27.3,marine_aquatic,filler,30.0,not_applicable,0.0,not_applicable,0.0,films,bacteria_dominated,large
28.0,69.0,5.0,44,65.8,4.2,aerobic,microbial_enzymatic,yes,27.3,marine_aquatic,filler,30.0,not_applicable,0.0,not_applicable,0.0,films,bacteria_dominated,large
7.0,20.0,5.0,45,56.4,3.6,aerobic,microbial_enzymatic,yes,27.3,marine_aquatic,filler,40.0,not_applicable,0.0,not_applicable,0.0,films,bacteria_dominated,large
14.0,41.0,5.0,45,56.4,3.6,aerobic,microbial_enzymatic,yes,27.3,marine_aquatic,filler,40.0,not_applicable,0.0,not_applicable,0.0,films,bacteria_dominated,large
21.0,54.0,5.0,45,56.4,3.6,aerobic,microbial_enzymatic,yes,27.3,marine_aquatic,filler,40.0,not_applicable,0.0,not_applicable,0.0,films,bacteria_dominated,large
28.0,75.0,5.0,45,56.4,3.6,aerobic,microbial_enzymatic,yes,27.3,marine_aquatic,filler,40.0,not_applicable,0.0,not_applicable,0.0,films,bacteria_dominated,large
7.0,22.0,5.0,46,47.0,3.0,aerobic,microbial_enzymatic,yes,27.3,marine_aquatic,filler,50.0,not_applicable,0.0,not_applicable,0.0,films,bacteria_dominated,large
14.0,61.0,5.0,46,47.0,3.0,aerobic,microbial_enzymatic,yes,27.3,marine_aquatic,filler,50.0,not_applicable,0.0,not_applicable,0.0,films,bacteria_dominated,large
21.0,75.0,5.0,46,47.0,3.0,aerobic,microbial_enzymatic,yes,27.3,marine_aquatic,filler,50.0,not_applicable,0.0,not_applicable,0.0,films,bacteria_dominated,large
28.0,99.0,5.0,46,47.0,3.0,aerobic,microbial_enzymatic,yes,27.3,marine_aquatic,filler,50.0,not_applicable,0.0,not_applicable,0.0,films,bacteria_dominated,large
7.0,24.0,5.0,47,37.6,2.4,aerobic,microbial_enzymatic,yes,27.3,marine_aquatic,filler,60.0,not_applicable,0.0,not_applicable,0.0,films,bacteria_dominated,large
14.0,89.0,5.0,47,37.6,2.4,aerobic,microbial_enzymatic,yes,27.3,marine_aquatic,filler,60.0,not_applicable,0.0,not_applicable,0.0,films,bacteria_dominated,large
21.0,99.0,5.0,47,37.6,2.4,aerobic,microbial_enzymatic,yes,27.3,marine_aquatic,filler,60.0,not_applicable,0.0,not_applicable,0.0,films,bacteria_dominated,large
28.0,99.0,5.0,47,37.6,2.4,aerobic,microbial_enzymatic,yes,27.3,marine_aquatic,filler,60.0,not_applicable,0.0,not_applicable,0.0,films,bacteria_dominated,large
7.0,33.0,5.0,48,28.2,1.8,aerobic,microbial_enzymatic,yes,27.3,marine_aquatic,filler,70.0,not_applicable,0.0,not_applicable,0.0,films,bacteria_dominated,large
14.0,99.0,5.0,48,28.2,1.8,aerobic,microbial_enzymatic,yes,27.3,marine_aquatic,filler,70.0,not_applicable,0.0,not_applicable,0.0,films,bacteria_dominated,large
21.0,99.0,5.0,48,28.2,1.8,aerobic,microbial_enzymatic,yes,27.3,marine_aquatic,filler,70.0,not_applicable,0.0,not_applicable,0.0,films,bacteria_dominated,large
28.0,99.0,5.0,48,28.2,1.8,aerobic,microbial_enzymatic,yes,27.3,marine_aquatic,filler,70.0,not_applicable,0.0,not_applicable,0.0,films,bacteria_dominated,large
29.0,0.0,6.0,5,99.0,1.0,aerobic,surface,no,20.0,soil,not_applicable,0.0,not_applicable,0.0,not_applicable,0.0,sheets,fungi_dominated,large
58.0,1.0,6.0,5,99.0,1.0,aerobic,surface,no,20.0,soil,not_applicable,0.0,not_applicable,0.0,not_applicable,0.0,sheets,fungi_dominated,large
103.0,1.0,6.0,5,99.0,1.0,aerobic,surface,no,20.0,soil,not_applicable,0.0,not_applicable,0.0,not_applicable,0.0,sheets,fungi_dominated,large
176.0,1.0,6.0,5,99.0,1.0,aerobic,surface,no,20.0,soil,not_applicable,0.0,not_applicable,0.0,not_applicable,0.0,sheets,fungi_dominated,large
354.0,2.0,6.0,5,99.0,1.0,aerobic,surface,no,20.0,soil,not_applicable,0.0,not_applicable,0.0,not_applicable,0.0,sheets,fungi_dominated,large
29.0,0.0,6.0,6,79.2,0.8,aerobic,surface,yes,20.0,soil,filler,20.0,not_applicable,0.0,not_applicable,0.0,sheets,fungi_dominated,large
58.0,1.0,6.0,6,79.2,0.8,aerobic,surface,yes,20.0,soil,filler,20.0,not_applicable,0.0,not_applicable,0.0,sheets,fungi_dominated,large
103.0,2.0,6.0,6,79.2,0.8,aerobic,surface,yes,20.0,soil,filler,20.0,not_applicable,0.0,not_applicable,0.0,sheets,fungi_dominated,large
177.0,3.0,6.0,6,79.2,0.8,aerobic,surface,yes,20.0,soil,filler,20.0,not_applicable,0.0,not_applicable,0.0,sheets,fungi_dominated,large
354.0,6.0,6.0,6,79.2,0.8,aerobic,surface,yes,20.0,soil,filler,20.0,not_applicable,0.0,not_applicable,0.0,sheets,fungi_dominated,large
29.0,1.0,6.0,7,49.5,0.5,aerobic,surface,yes,20.0,soil,filler,50.0,not_applicable,0.0,not_applicable,0.0,sheets,fungi_dominated,large
58.0,3.0,6.0,7,49.5,0.5,aerobic,surface,yes,20.0,soil,filler,50.0,not_applicable,0.0,not_applicable,0.0,sheets,fungi_dominated,large
102.0,4.0,6.0,7,49.5,0.5,aerobic,surface,yes,20.0,soil,filler,50.0,not_applicable,0.0,not_applicable,0.0,sheets,fungi_dominated,large
177.0,6.0,6.0,7,49.5,0.5,aerobic,surface,yes,20.0,soil,filler,50.0,not_applicable,0.0,not_applicable,0.0,sheets,fungi_dominated,large
1.0,0.0,9.0,1,94.0,6.0,aerobic,microbial_enzymatic,no,55.0,compost_organic_fertilizer,not_applicable,0.0,not_applicable,0.0,not_applicable,0.0,films,bacteria_dominated,lab
3.0,2.0,9.0,1,94.0,6.0,aerobic,microbial_enzymatic,no,55.0,compost_organic_fertilizer,not_applicable,0.0,not_applicable,0.0,not_applicable,0.0,films,bacteria_dominated,lab
4.0,3.0,9.0,1,94.0,6.0,aerobic,microbial_enzymatic,no,55.0,compost_organic_fertilizer,not_applicable,0.0,not_applicable,0.0,not_applicable,0.0,films,bacteria_dominated,lab
6.0,4.0,9.0,1,94.0,6.0,aerobic,microbial_enzymatic,no,55.0,compost_organic_fertilizer,not_applicable,0.0,not_applicable,0.0,not_applicable,0.0,films,bacteria_dominated,lab
8.0,5.0,9.0,1,94.0,6.0,aerobic,microbial_enzymatic,no,55.0,compost_organic_fertilizer,not_applicable,0.0,not_applicable,0.0,not_applicable,0.0,films,bacteria_dominated,lab
11.0,6.0,9.0,1,94.0,6.0,aerobic,microbial_enzymatic,no,55.0,compost_organic_fertilizer,not_applicable,0.0,not_applicable,0.0,not_applicable,0.0,films,bacteria_dominated,lab
14.0,8.0,9.0,1,94.0,6.0,aerobic,microbial_enzymatic,no,55.0,compost_organic_fertilizer,not_applicable,0.0,not_applicable,0.0,not_applicable,0.0,films,bacteria_dominated,lab
20.0,10.0,9.0,1,94.0,6.0,aerobic,microbial_enzymatic,no,55.0,compost_organic_fertilizer,not_applicable,0.0,not_applicable,0.0,not_applicable,0.0,films,bacteria_dominated,lab
1.0,95.0,9.0,4,75.2,4.8,aerobic,other,yes,55.0,compost_organic_fertilizer,plasticizer,20.0,not_applicable,0.0,not_applicable,0.0,films,bacteria_dominated,lab
2.0,93.0,9.0,4,75.2,4.8,aerobic,other,yes,55.0,compost_organic_fertilizer,plasticizer,20.0,not_applicable,0.0,not_applicable,0.0,films,bacteria_dominated,lab
6.0,85.0,9.0,4,75.2,4.8,aerobic,other,yes,55.0,compost_organic_fertilizer,plasticizer,20.0,not_applicable,0.0,not_applicable,0.0,films,bacteria_dominated,lab
5.0,90.0,9.0,4,75.2,4.8,aerobic,other,yes,55.0,compost_organic_fertilizer,plasticizer,20.0,not_applicable,0.0,not_applicable,0.0,films,bacteria_dominated,lab
8.0,83.0,9.0,4,75.2,4.8,aerobic,other,yes,55.0,compost_organic_fertilizer,plasticizer,20.0,not_applicable,0.0,not_applicable,0.0,films,bacteria_dominated,lab
11.0,82.0,9.0,4,75.2,4.8,aerobic,other,yes,55.0,compost_organic_fertilizer,plasticizer,20.0,not_applicable,0.0,not_applicable,0.0,films,bacteria_dominated,lab
14.0,80.0,9.0,4,75.2,4.8,aerobic,other,yes,55.0,compost_organic_fertilizer,plasticizer,20.0,not_applicable,0.0,not_applicable,0.0,films,bacteria_dominated,lab
19.0,79.0,9.0,4,75.2,4.8,aerobic,other,yes,55.0,compost_organic_fertilizer,plasticizer,20.0,not_applicable,0.0,not_applicable,0.0,films,bacteria_dominated,lab
0.0,94.0,9.0,8,75.2,4.8,aerobic,other,yes,55.0,compost_organic_fertilizer,not_applicable,0.0,plasticizer,20.0,not_applicable,0.0,films,bacteria_dominated,lab
2.0,91.0,9.0,8,75.2,4.8,aerobic,other,yes,55.0,compost_organic_fertilizer,not_applicable,0.0,plasticizer,20.0,not_applicable,0.0,films,bacteria_dominated,lab
5.0,91.0,9.0,8,75.2,4.8,aerobic,other,yes,55.0,compost_organic_fertilizer,not_applicable,0.0,plasticizer,20.0,not_applicable,0.0,films,bacteria_dominated,lab
6.0,84.0,9.0,8,75.2,4.8,aerobic,other,yes,55.0,compost_organic_fertilizer,not_applicable,0.0,plasticizer,20.0,not_applicable,0.0,films,bacteria_dominated,lab
8.0,83.0,9.0,8,75.2,4.8,aerobic,other,yes,55.0,compost_organic_fertilizer,not_applicable,0.0,plasticizer,20.0,not_applicable,0.0,films,bacteria_dominated,lab
11.0,82.0,9.0,8,75.2,4.8,aerobic,other,yes,55.0,compost_organic_fertilizer,not_applicable,0.0,plasticizer,20.0,not_applicable,0.0,films,bacteria_dominated,lab
14.0,80.0,9.0,8,75.2,4.8,aerobic,other,yes,55.0,compost_organic_fertilizer,not_applicable,0.0,plasticizer,20.0,not_applicable,0.0,films,bacteria_dominated,lab
19.0,79.0,9.0,8,75.2,4.8,aerobic,other,yes,55.0,compost_organic_fertilizer,not_applicable,0.0,plasticizer,20.0,not_applicable,0.0,films,bacteria_dominated,lab
0.0,1.0,10.0,8,28.16,3.84,aerobic,microbial_enzymatic,yes,37.0,laboratory_mineral_media,crosslinker_polymer_modifier,59.5,plasticizer,8.0,crosslinker,0.5,other,bacteria_dominated,lab
0.0,12.0,10.0,8,28.16,3.84,aerobic,microbial_enzymatic,yes,37.0,laboratory_mineral_media,crosslinker_polymer_modifier,59.5,plasticizer,8.0,crosslinker,0.5,other,bacteria_dominated,lab
1.0,21.0,10.0,8,28.16,3.84,aerobic,microbial_enzymatic,yes,37.0,laboratory_mineral_media,crosslinker_polymer_modifier,59.5,plasticizer,8.0,crosslinker,0.5,other,bacteria_dominated,lab
1.0,27.0,10.0,8,28.16,3.84,aerobic,microbial_enzymatic,yes,37.0,laboratory_mineral_media,crosslinker_polymer_modifier,59.5,plasticizer,8.0,crosslinker,0.5,other,bacteria_dominated,lab
2.0,34.0,10.0,8,28.16,3.84,aerobic,microbial_enzymatic,yes,37.0,laboratory_mineral_media,crosslinker_polymer_modifier,59.5,plasticizer,8.0,crosslinker,0.5,other,bacteria_dominated,lab
2.0,39.0,10.0,8,28.16,3.84,aerobic,microbial_enzymatic,yes,37.0,laboratory_mineral_media,crosslinker_polymer_modifier,59.5,plasticizer,8.0,crosslinker,0.5,other,bacteria_dominated,lab
3.0,42.0,10.0,8,28.16,3.84,aerobic,microbial_enzymatic,yes,37.0,laboratory_mineral_media,crosslinker_polymer_modifier,59.5,plasticizer,8.0,crosslinker,0.5,other,bacteria_dominated,lab
3.0,45.0,10.0,8,28.16,3.84,aerobic,microbial_enzymatic,yes,37.0,laboratory_mineral_media,crosslinker_polymer_modifier,59.5,plasticizer,8.0,crosslinker,0.5,other,bacteria_dominated,lab
4.0,46.0,10.0,8,28.16,3.84,aerobic,microbial_enzymatic,yes,37.0,laboratory_mineral_media,crosslinker_polymer_modifier,59.5,plasticizer,8.0,crosslinker,0.5,other,bacteria_dominated,lab
60.0,1.0,11.0,1,96.5,3.5,aerobic,microbial_enzymatic,no,23.0,compost_organic_fertilizer,not_applicable,0.0,not_applicable,0.0,not_applicable,0.0,other,bacteria_dominated,lab
120.0,4.0,11.0,1,96.5,3.5,aerobic,microbial_enzymatic,no,23.0,compost_organic_fertilizer,not_applicable,0.0,not_applicable,0.0,not_applicable,0.0,other,bacteria_dominated,lab
